Repository: usnistgov/DiffStress

DiffStress
==========

Diffraction analysis tool that estimates stress present in polycrystalline specimen.

This python package allows one to analyze both experimental and
model-predicted diffraction strains in order to estimate a tensorial
stress values estimated from a polycrystalline sample.

For the purpose of experimental d-spacing analysis, it accepts
the format of Proto data. Current software also enables to plot
various graphics for the purpose of data visualization by using
matplotlib and some in-house scripts written for matplotlib, which
is also available under current GitHub account (fork "mpl-lib").

In order to estimate the experimental/model-predicted stress,
current software requires the use of diffraction elastic constants written
in the format of 'sff', which is used in the 'PF' software
managed by Thomas Gnaeupel-Herold in NCNR, NIST. One may find the
template of the 'sff' file from the current software package.

File: tutorials/Stress-strain-IFsteel-BB.ipynb
# Compare three tests results for balanced-biaxial straining of the IF steel

- In the following, an experimental analysis is carried out using the 'rs.StressAnalysis'

```
%pylab inline

import RS
reload(RS)
from RS import analyze_proto
reload(analyze_proto)
```

Populating the interactive namespace from numpy and matplotlib

Below two blocks in what follows are not concern the stress analysis.
However, it may be useful for those who want to use their own data
with the current example.

```
## format of the *.sff file - Following the convention of Thomas' PF program sff file
import os;
f=os.popen('head ../dat/BB/YJ_BB_10times.sff');
d=f.read()
print d
```

"Youngung Jeong, Balanced Biaxial B-steel"																																																#strainLevels	5																																															#phivalues	5																																															#psivalues	23																																															epsp	0										0.01									0.1										0.25										0.35								phi	psi 	F11	F22	F33	F23	F13	F12	eps0		phi	psi 	F11	F22	F33	F23	F13	F12	eps0		phi	psi 	F11	F22	F33	F23	F13	F12	eps0		phi	psi 	F11	F22	F33	F23	F13	F12	eps0		phi	psi 	F11	F22	F33	F23	F13	F12	eps00	-45	1.377	-1.221	0	0	0	0.023	0.000027		0	-45	1.377	-1.221	0	0	0	0.023	-0.000005		0	-45	1.346	-1.120	0	0	0	0.022	-0.00003		0	-45	1.288	-1.332	0	0	0	0.023	-0.000054		0	-45	0.956	-1.111	0	0	0	0.018	-0.0000100	-42.4	1.361	-1.230	0	0	0	0.023	-0.000012		0	-42.4	1.361	-1.230	0	0	0	0.023	0.000020		0	-42.4	1.198	-1.306	0	0	0	0.022	0.00002		0	-42.4	1.161	-1.378	0	0	0	0.022	-0.000041		0	-42.4	0.896	-1.138	0	0	0	0.018	-0.0000040	-39.8	1.380	-1.310	0	0	0	0.023	-0.000032		0	-39.8	1.380	-1.310	0	0	0	0.023	-0.000003		0	-39.8	0.953	-1.329	0	0	0	0.020	0.00002		0	-39.8	0.974	-1.343	0	0	0	0.020	-0.000024		0	-39.8	0.794	-1.223	0	0	0	0.018	0.0000070	-37.1	1.334	-1.343	0	0	0	0.023	-0.000024		0	-37.1	1.334	-1.343	0	0	0	0.023	-0.000020		0	-37.1	0.740	-1.355	0	0	0	0.018	0.00001		0	-37.1	0.733	-1.374	0	0	0	0.018	-0.000005		0	-37.1	0.692	-1.247	0	0	0	0.017	0.0000100	-34.3	1.199	-1.372	0	0	0	0.022	-0.000005		0	-34.3	1.199	-1.372	0	0	0	0.022	0.000002		0	-34.3	0.655	-1.350	0	0	0	0.017	0.00000		0	-34.3	0.649	-1.431	0	0	0	0.018	0.000006		0	-34.3	0.630	-1.300	0	0	0	0.017	0.0000000	-31.5	0.991	-1.393	0	0	0	0.021	0.000000		0	-31.5	0.991	-1.393	0	0	0	0.021	0.000016		0	-31.5	0.582	-1.252	0	0	0	0.016	0.00001		0	-31.5	0.708	-1.429	0	0	0	0.019	-0.000014		0	-31.5	0.581	-1.336	0	0	0	0.017	-0.0000180	-28.5	0.712	-1.278	0	0	0	0.017	-0.000015		0	-28.5	0.712	-1.278	0	0	0	0.017	-0.000004		0	-28.5	0.441	-1.157	0	0	0	0.014	0.00001		0	-28.5	0.669	-1.461	0	0	0	0.019	-0.000035		0	-28.5	0.513	-1.299	0	0	0	0.016	-0.0000330	-25.2	0.444	-1.165	0	0	0	0.014	-0.000007		0	-25.2	0.444	-1.165	0	0	0	0.014	-0.000015		0	-25.2	0.203	-1.180	0	0	0	0.012	0.00001		0	-25.2	0.494	-1.502	0	0	0	0.017	-0.000021		0	-25.2	0.418	-1.299	0	0	0	0.015	-0.0000370	-21.7	0.200	-1.097	0	0	0	0.011	0.000017		0	-21.7	0.200	-1.097	0	0	0	0.011	-0.000014		0	-21.7	-0.132	-1.315	0	0	0	0.010	0.00002		0	-21.7	0.272	-1.492	0	0	0	0.015	0.000015		0	-21.7	0.286	-1.384	0	0	0	0.015	-0.0000250	-17.5	-0.123	-1.096	0	0	0	0.008	0.000027		0	-17.5	-0.123	-1.096	0	0	0	0.008	-0.000011		0	-17.5	-0.403	-1.354	0	0	0	0.008	0.00006		0	-17.5	0.012	-1.433	0	0	0	0.013	0.000058		0	-17.5	0.122	-1.355	0	0	0	0.013	0.0000090	-12.3	-0.538	-1.169	0	0	0	0.006	0.000028		0	-12.3	-0.538	-1.169	0	0	0	0.006	-0.000016		0	-12.3	-0.618	-1.048	0	0	0	0.004	0.00008		0	-12.3	-0.264	-1.237	0	0	0	0.008	0.000083		0	-12.3	-0.167	-1.221	0	0	0	0.009	0.0000570	0	-0.965	-1.136	0	0	0	0.001	0.000014		0	0	-0.965	-1.136	0	0	0	0.001	0.000069		0	0	-0.895	-0.772	0	0	0	-0.001	0.00009		0	0	-0.642	-1.085	0	0	0	0.004	0.000074		0	0	-0.683	-1.118	0	0	0	0.004	0.0000620	12.3	-0.538	-1.169	0	0	0	0.006	0.000028		0	12.3	-0.538	-1.169	0	0	0	0.006	-0.000016		0	12.3	-0.618	-1.048	0	0	0	0.004	0.00008		0	12.3	-0.264	-1.237	0	0	0	0.008	0.000083		0	12.3	-0.167	-1.221	0	0	0	0.009	0.0000570	17.5	-0.123	-1.096	0	0	0	0.008	0.000027		0	17.5	-0.123	-1.096	0	0	0	0.008	-0.000011		0	17.5	-0.403	-1.354	0	0	0	0.008	0.00006		0	17.5	0.012	-1.433	0	0	0	0.013	0.000058		0	17.5	0.122	-1.355	0	0	0	0.013	0.0000090	21.7	0.200	-1.097	0	0	0	0.011	0.000017		0	21.7	0.200	-1.097	0	0	0	0.011	-0.000014		0	21.7	-0.132	-1.315	0	0	0	0.010	0.00002		0	21.7	0.272	-1.492	0	0	0	0.015	0.000015		0	21.7	0.286	-1.384	0	0	0	0.015	-0.0000250	25.2	0.444	-1.165	0	0	0	0.014	-0.000007		0	25.2	0.444	-1.165	0	0	0	0.014	-0.000015		0	25.2	0.203	-1.180	0	0	0	0.012	0.00001		0	25.2	0.494	-1.502	0	0	0	0.017	-0.000021		0	25.2	0.418	-1.299	0	0	0	0.015	-0.0000370	28.5	0.712	-1.278	0	0	0	0.017	-0.000015		0	28.5	0.712	-1.278	0	0	0	0.017	-0.000004		0	28.5	0.441	-1.157	0	0	0	0.014	0.00001		0	28.5	0.669	-1.461	0	0	0	0.019	-0.000035		0	28.5	0.513	-1.299	0	0	0	0.016	-0.0000330	31.5	0.991	-1.393	0	0	0	0.021	0.000000		0	31.5	0.991	-1.393	0	0	0	0.021	0.000016		0	31.5	0.582	-1.252	0	0	0	0.016	0.00001		0	31.5	0.708	-1.429	0	0	0	0.019	-0.000014		0	31.5	0.581	-1.336	0	0	0	0.017	-0.0000180	34.3	1.199	-1.372	0	0	0	0.022	-0.000005		0	34.3	1.199	-1.372	0	0	0	0.022	0.000002		0	34.3	0.655	-1.350	0	0	0	0.017	0.00000		0	34.3	0.649	-1.431	0	0	0	0.018	0.000006		0	34.3	0.630	-1.300	0	0	0	0.017	0.0000000	37.1	1.334	-1.343	0	0	0	0.023	-0.000024		0	37.1	1.334	-1.343	0	0	0	0.023	-0.000020		0	37.1	0.740	-1.355	0	0	0	0.018	0.00001		0	37.1	0.733	-1.374	0	0	0	0.018	-0.000005		0	37.1	0.692	-1.247	0	0	0	0.017	0.0000100	39.8	1.380	-1.310	0	0	0	0.023	-0.000032		0	39.8	1.380	-1.310	0	0	0	0.023	-0.000003		0	39.8	0.953	-1.329	0	0	0	0.020	0.00002		0	39.8	0.974	-1.343	0	0	0	0.020	-0.000024		0	39.8	0.794	-1.223	0	0	0	0.018	0.0000070	42.4	1.361	-1.230	0	0	0	0.023	-0.000012		0	42.4	1.361	-1.230	0	0	0	0.023	0.000020		0	42.4	1.198	-1.306	0	0	0	0.022	0.00002		0	42.4	1.161	-1.378	0	0	0	0.022	-0.000041		0	42.4	0.896	-1.138	0	0	0	0.018	-0.0000040	45	1.377	-1.221	0	0	0	0.023	0.000027		0	45	1.377	-1.221	0	0	0	0.023	-0.000005		0	45	1.346	-1.120	0	0	0	0.022	-0.00003		0	45	1.288	-1.332	0	0	0	0.023	-0.000054		0	45	0.956	-1.111	0	0	0	0.018	-0.00001045	-45	0.053	0.252	0	0	0	5.689	0.000022		45	-45	0.053	0.252	0	0	0	5.689	-0.000022		45	-45	0.180	0.097	0	0	0	-2.377	-0.00006		45	-45	0.091	-0.227	0	0	0	-9.092	-0.000057		45	-45	-0.026	-0.026	0	0	0	-0.018	-0.00001545	-42.4	0.037	0.150	0	0	0	3.255	-0.000007		45	-42.4	0.037	0.150	0	0	0	3.255	-0.000014		45	-42.4	0.036	-0.138	0	0	0	-4.998	-0.00001		45	-42.4	0.031	-0.398	0	0	0	-12.302	-0.000042		45	-42.4	-0.097	-0.144	0	0	0	-1.353	-0.00000645	-39.8	0.068	-0.027	0	0	0	-2.720	-0.000029		45	-39.8	0.068	-0.027	0	0	0	-2.720	-0.000032		45	-39.8	-0.140	-0.272	0	0	0	-3.779	0.00000		45	-39.8	-0.063	-0.490	0	0	0	-12.228	-0.000024		45	-39.8	-0.150	-0.267	0	0	0	-3.359	0.00000045	-37.1	-0.024	-0.192	0	0	0	-4.802	-0.000028		45	-37.1	-0.024	-0.192	0	0	0	-4.802	-0.000038		45	-37.1	-0.269	-0.322	0	0	0	-1.516	-0.00001		45	-37.1	-0.169	-0.564	0	0	0	-11.323	-0.000006		45	-37.1	-0.196	-0.352	0	0	0	-4.486	0.00000345	-34.3	-0.138	-0.300	0	0	0	-4.642	-0.000008		45	-34.3	-0.138	-0.300	0	0	0	-4.642	-0.000013		45	-34.3	-0.307	-0.324	0	0	0	-0.511	-0.00001		45	-34.3	-0.200	-0.618	0	0	0	-11.959	0.000004		45	-34.3	-0.262	-0.395	0	0	0	-3.804	0.00000145	-31.5	-0.193	-0.347	0	0	0	-4.395	-0.000003		45	-31.5	-0.193	-0.347	0	0	0	-4.395	0.000008		45	-31.5	-0.297	-0.321	0	0	0	-0.668	-0.00003		45	-31.5	-0.170	-0.599	0	0	0	-12.290	-0.000015		45	-31.5	-0.314	-0.402	0	0	0	-2.523	-0.00001145	-28.5	-0.275	-0.289	0	0	0	-0.402	-0.000022		45	-28.5	-0.275	-0.289	0	0	0	-0.402	0.000008		45	-28.5	-0.356	-0.349	0	0	0	0.192	-0.00003		45	-28.5	-0.203	-0.547	0	0	0	-9.844	-0.000034		45	-28.5	-0.347	-0.392	0	0	0	-1.299	-0.00002445	-25.2	-0.382	-0.245	0	0	0	3.928	-0.000021		45	-25.2	-0.382	-0.245	0	0	0	3.928	0.000007		45	-25.2	-0.543	-0.460	0	0	0	2.381	-0.00002		45	-25.2	-0.342	-0.555	0	0	0	-6.101	-0.000020		45	-25.2	-0.401	-0.427	0	0	0	-0.765	-0.00002645	-21.7	-0.464	-0.294	0	0	0	4.867	-0.000002		45	-21.7	-0.464	-0.294	0	0	0	4.867	0.000013		45	-21.7	-0.735	-0.663	0	0	0	2.052	0.00001		45	-21.7	-0.486	-0.646	0	0	0	-4.593	0.000017		45	-21.7	-0.482	-0.605	0	0	0	-3.511	-0.00001645	-17.5	-0.599	-0.562	0	0	0	1.055	0.000020		45	-17.5	-0.599	-0.562	0	0	0	1.055	0.000023		45	-17.5	-0.835	-0.822	0	0	0	0.372	0.00005		45	-17.5	-0.589	-0.737	0	0	0	-4.239	0.000058		45	-17.5	-0.535	-0.739	0	0	0	-5.850	0.00001445	-12.3	-0.788	-0.934	0	0	0	-4.196	0.000029		45	-12.3	-0.788	-0.934	0	0	0	-4.196	0.000026		45	-12.3	-0.860	-0.830	0	0	0	0.852	0.00008		45	-12.3	-0.675	-0.853	0	0	0	-5.102	0.000082		45	-12.3	-0.560	-0.904	0	0	0	-9.851	0.00005145	0	-0.965	-1.136	0	0	0	-4.887	0.000014		45	0	-0.965	-1.136	0	0	0	-4.887	0.000069		45	0	-0.895	-0.772	0	0	0	3.519	0.00009		45	0	-0.642	-1.085	0	0	0	-12.706	0.000074		45	0	-0.683	-1.118	0	0	0	-12.465	0.00006245	12.3	-0.788	-0.934	0	0	0	-4.196	0.000029		45	12.3	-0.788	-0.934	0	0	0	-4.196	0.000026		45	12.3	-0.860	-0.830	0	0	0	0.852	0.00008		45	12.3	-0.675	-0.853	0	0	0	-5.102	0.000082		45	12.3	-0.560	-0.904	0	0	0	-9.851	0.00005145	17.5	-0.599	-0.562	0	0	0	1.055	0.000020		45	17.5	-0.599	-0.562	0	0	0	1.055	0.000023		45	17.5	-0.835	-0.822	0	0	0	0.372	0.00005		45	17.5	-0.589	-0.737	0	0	0	-4.239	0.000058		45	17.5	-0.535	-0.739	0	0	0	-5.850	0.00001445	21.7	-0.464	-0.294	0	0	0	4.867	-0.000002		45	21.7	-0.464	-0.294	0	0	0	4.867	0.000013		45	21.7	-0.735	-0.663	0	0	0	2.052	0.00001		45	21.7	-0.486	-0.646	0	0	0	-4.593	0.000017		45	21.7	-0.482	-0.605	0	0	0	-3.511	-0.00001645	25.2	-0.382	-0.245	0	0	0	3.928	-0.000021		45	25.2	-0.382	-0.245	0	0	0	3.928	0.000007		45	25.2	-0.543	-0.460	0	0	0	2.381	-0.00002		45	25.2	-0.342	-0.555	0	0	0	-6.101	-0.000020		45	25.2	-0.401	-0.427	0	0	0	-0.765	-0.00002645	28.5	-0.275	-0.289	0	0	0	-0.402	-0.000022		45	28.5	-0.275	-0.289	0	0	0	-0.402	0.000008		45	28.5	-0.356	-0.349	0	0	0	0.192	-0.00003		45	28.5	-0.203	-0.547	0	0	0	-9.844	-0.000034		45	28.5	-0.347	-0.392	0	0	0	-1.299	-0.00002445	31.5	-0.193	-0.347	0	0	0	-4.395	-0.000003		45	31.5	-0.193	-0.347	0	0	0	-4.395	0.000008		45	31.5	-0.297	-0.321	0	0	0	-0.668	-0.00003		45	31.5	-0.170	-0.599	0	0	0	-12.290	-0.000015		45	31.5	-0.314	-0.402	0	0	0	-2.523	-0.00001145	34.3	-0.138	-0.300	0	0	0	-4.642	-0.000008		45	34.3	-0.138	-0.300	0	0	0	-4.642	-0.000013		45	34.3	-0.307	-0.324	0	0	0	-0.511	-0.00001		45	34.3	-0.200	-0.618	0	0	0	-11.959	0.000004		45	34.3	-0.262	-0.395	0	0	0	-3.804	0.00000145	37.1	-0.024	-0.191	0	0	0	-4.794	-0.000028		45	37.1	-0.024	-0.191	0	0	0	-4.794	-0.000038		45	37.1	-0.269	-0.322	0	0	0	-1.516	-0.00001		45	37.1	-0.169	-0.564	0	0	0	-11.323	-0.000006		45	37.1	-0.196	-0.352	0	0	0	-4.486	0.00000345	39.8	0.068	-0.026	0	0	0	-2.710	-0.000029		45	39.8	0.068	-0.026	0	0	0	-2.710	-0.000032		45	39.8	-0.140	-0.272	0	0	0	-3.779	0.00000		45	39.8	-0.063	-0.490	0	0	0	-12.228	-0.000024		45	39.8	-0.150	-0.267	0	0	0	-3.359	0.00000045	42.4	0.037	0.151	0	0	0	3.269	-0.000007		45	42.4	0.037	0.151	0	0	0	3.269	-0.000014		45	42.4	0.036	-0.138	0	0	0	-4.998	-0.00001		45	42.4	0.031	-0.398	0	0	0	-12.302	-0.000042		45	42.4	-0.097	-0.144	0	0	0	-1.353	-0.00000645	45	0.053	0.253	0	0	0	5.708	0.000022		45	45	0.053	0.253	0	0	0	5.708	-0.000022		45	45	0.180	0.097	0	0	0	-2.377	-0.00006		45	45	0.091	-0.227	0	0	0	-9.092	-0.000057		45	45	-0.026	-0.026	0	0	0	-0.018	-0.00001590	-45	-1.270	1.725	0	0	0	-0.026	0.000016		90	-45	-1.270	1.725	0	0	0	-0.026	-0.000040		90	-45	-0.985	1.315	0	0	0	-0.020	-0.00009		90	-45	-1.107	0.879	0	0	0	-0.017	-0.000061		90	-45	-1.007	1.059	0	0	0	-0.018	-0.00001990	-42.4	-1.288	1.531	0	0	0	-0.025	-0.000002		90	-42.4	-1.288	1.531	0	0	0	-0.025	-0.000048		90	-42.4	-1.126	1.029	0	0	0	-0.019	-0.00004		90	-42.4	-1.099	0.581	0	0	0	-0.015	-0.000044		90	-42.4	-1.089	0.850	0	0	0	-0.017	-0.00000890	-39.8	-1.243	1.257	0	0	0	-0.022	-0.000026		90	-39.8	-1.243	1.257	0	0	0	-0.022	-0.000062		90	-39.8	-1.233	0.785	0	0	0	-0.018	-0.00002		90	-39.8	-1.101	0.362	0	0	0	-0.013	-0.000024		90	-39.8	-1.093	0.689	0	0	0	-0.016	-0.00000890	-37.1	-1.382	0.960	0	0	0	-0.020	-0.000032		90	-37.1	-1.382	0.960	0	0	0	-0.020	-0.000057		90	-37.1	-1.278	0.712	0	0	0	-0.017	-0.00002		90	-37.1	-1.071	0.246	0	0	0	-0.011	-0.000007		90	-37.1	-1.084	0.542	0	0	0	-0.014	-0.00000390	-34.3	-1.474	0.772	0	0	0	-0.020	-0.000011		90	-34.3	-1.474	0.772	0	0	0	-0.020	-0.000029		90	-34.3	-1.268	0.701	0	0	0	-0.017	-0.00003		90	-34.3	-1.049	0.195	0	0	0	-0.011	0.000003		90	-34.3	-1.154	0.511	0	0	0	-0.015	0.00000290	-31.5	-1.377	0.700	0	0	0	-0.018	-0.000006		90	-31.5	-1.377	0.700	0	0	0	-0.018	-0.000001		90	-31.5	-1.177	0.611	0	0	0	-0.016	-0.00007		90	-31.5	-1.048	0.230	0	0	0	-0.011	-0.000016		90	-31.5	-1.210	0.532	0	0	0	-0.015	-0.00000390	-28.5	-1.263	0.699	0	0	0	-0.017	-0.000028		90	-28.5	-1.263	0.699	0	0	0	-0.017	0.000020		90	-28.5	-1.153	0.459	0	0	0	-0.014	-0.00007		90	-28.5	-1.076	0.366	0	0	0	-0.013	-0.000034		90	-28.5	-1.207	0.515	0	0	0	-0.015	-0.00001490	-25.2	-1.207	0.676	0	0	0	-0.016	-0.000035		90	-25.2	-1.207	0.676	0	0	0	-0.016	0.000030		90	-25.2	-1.290	0.260	0	0	0	-0.014	-0.00005		90	-25.2	-1.177	0.393	0	0	0	-0.014	-0.000019		90	-25.2	-1.219	0.444	0	0	0	-0.015	-0.00001690	-21.7	-1.129	0.508	0	0	0	-0.014	-0.000021		90	-21.7	-1.129	0.508	0	0	0	-0.014	0.000039		90	-21.7	-1.337	-0.011	0	0	0	-0.012	-0.00001		90	-21.7	-1.244	0.199	0	0	0	-0.013	0.000018		90	-21.7	-1.251	0.174	0	0	0	-0.012	-0.00000690	-17.5	-1.075	-0.028	0	0	0	-0.009	0.000013		90	-17.5	-1.075	-0.028	0	0	0	-0.009	0.000057		90	-17.5	-1.267	-0.290	0	0	0	-0.009	0.00003		90	-17.5	-1.191	-0.042	0	0	0	-0.010	0.000059		90	-17.5	-1.191	-0.123	0	0	0	-0.009	0.00001890	-12.3	-1.038	-0.700	0	0	0	-0.003	0.000030		90	-12.3	-1.038	-0.700	0	0	0	-0.003	0.000068		90	-12.3	-1.102	-0.613	0	0	0	-0.004	0.00007		90	-12.3	-1.086	-0.468	0	0	0	-0.005	0.000082		90	-12.3	-0.954	-0.587	0	0	0	-0.003	0.00004590	0	-0.965	-1.136	0	0	0	0.001	0.000014		90	0	-0.965	-1.136	0	0	0	0.001	0.000069		90	0	-0.895	-0.772	0	0	0	-0.001	0.00009		90	0	-0.642	-1.085	0	0	0	0.004	0.000074		90	0	-0.683	-1.118	0	0	0	0.004	0.00006290	12.3	-1.038	-0.700	0	0	0	-0.003	0.000030		90	12.3	-1.038	-0.700	0	0	0	-0.003	0.000068		90	12.3	-1.102	-0.613	0	0	0	-0.004	0.00007		90	12.3	-1.086	-0.468	0	0	0	-0.005	0.000082		90	12.3	-0.954	-0.587	0	0	0	-0.003	0.00004590	17.5	-1.075	-0.028	0	0	0	-0.009	0.000013		90	17.5	-1.075	-0.028	0	0	0	-0.009	0.000057		90	17.5	-1.267	-0.290	0	0	0	-0.009	0.00003		90	17.5	-1.191	-0.042	0	0	0	-0.010	0.000059		90	17.5	-1.191	-0.123	0	0	0	-0.009	0.00001890	21.7	-1.129	0.508	0	0	0	-0.014	-0.000021		90	21.7	-1.129	0.508	0	0	0	-0.014	0.000039		90	21.7	-1.337	-0.011	0	0	0	-0.012	-0.00001		90	21.7	-1.244	0.199	0	0	0	-0.013	0.000018		90	21.7	-1.251	0.174	0	0	0	-0.012	-0.00000690	25.2	-1.207	0.676	0	0	0	-0.016	-0.000035		90	25.2	-1.207	0.676	0	0	0	-0.016	0.000030		90	25.2	-1.290	0.260	0	0	0	-0.014	-0.00005		90	25.2	-1.177	0.393	0	0	0	-0.014	-0.000019		90	25.2	-1.219	0.444	0	0	0	-0.015	-0.00001690	28.5	-1.263	0.699	0	0	0	-0.017	-0.000028		90	28.5	-1.263	0.699	0	0	0	-0.017	0.000020		90	28.5	-1.153	0.459	0	0	0	-0.014	-0.00007		90	28.5	-1.076	0.366	0	0	0	-0.013	-0.000034		90	28.5	-1.207	0.515	0	0	0	-0.015	-0.00001490	31.5	-1.377	0.700	0	0	0	-0.018	-0.000006		90	31.5	-1.377	0.700	0	0	0	-0.018	-0.000001		90	31.5	-1.177	0.611	0	0	0	-0.016	-0.00007		90	31.5	-1.048	0.230	0	0	0	-0.011	-0.000016		90	31.5	-1.210	0.532	0	0	0	-0.015	-0.00000390	34.3	-1.474	0.772	0	0	0	-0.020	-0.000011		90	34.3	-1.474	0.772	0	0	0	-0.020	-0.000029		90	34.3	-1.268	0.701	0	0	0	-0.017	-0.00003		90	34.3	-1.049	0.195	0	0	0	-0.011	0.000003		90	34.3	-1.154	0.511	0	0	0	-0.015	0.00000290	37.1	-1.382	0.960	0	0	0	-0.020	-0.000032		90	37.1	-1.382	0.960	0	0	0	-0.020	-0.000057		90	37.1	-1.278	0.712	0	0	0	-0.017	-0.00002		90	37.1	-1.071	0.246	0	0	0	-0.011	-0.000007		90	37.1	-1.084	0.542	0	0	0	-0.014	-0.00000390	39.8	-1.243	1.258	0	0	0	-0.022	-0.000026		90	39.8	-1.243	1.258	0	0	0	-0.022	-0.000062		90	39.8	-1.233	0.785	0	0	0	-0.018	-0.00002		90	39.8	-1.101	0.362	0	0	0	-0.013	-0.000024		90	39.8	-1.093	0.689	0	0	0	-0.016	-0.00000890	42.4	-1.288	1.532	0	0	0	-0.025	-0.000002		90	42.4	-1.288	1.532	0	0	0	-0.025	-0.000048		90	42.4	-1.126	1.029	0	0	0	-0.019	-0.00004		90	42.4	-1.099	0.581	0	0	0	-0.015	-0.000044		90	42.4	-1.089	0.850	0	0	0	-0.017	-0.00000890	45	-1.270	1.726	0	0	0	-0.026	0.000016		90	45	-1.270	1.726	0	0	0	-0.026	-0.000040		90	45	-0.985	1.315	0	0	0	-0.020	-0.00009		90	45	-1.107	0.879	0	0	0	-0.017	-0.000061		90	45	-1.007	1.059	0	0	0	-0.018	-0.000019135	-45	0.053	0.252	0	0	0	5.689	0.000022		135	-45	0.053	0.252	0	0	0	5.689	-0.000022		135	-45	0.180	0.097	0	0	0	-2.377	-0.00006		135	-45	0.091	-0.227	0	0	0	-9.092	-0.000057		135	-45	-0.026	-0.026	0	0	0	-0.018	-0.000015135	-42.4	0.037	0.150	0	0	0	3.255	-0.000007		135	-42.4	0.037	0.150	0	0	0	3.255	-0.000014		135	-42.4	0.036	-0.138	0	0	0	-4.998	-0.00001		135	-42.4	0.031	-0.398	0	0	0	-12.302	-0.000042		135	-42.4	-0.097	-0.144	0	0	0	-1.353	-0.000006135	-39.8	0.068	-0.027	0	0	0	-2.720	-0.000029		135	-39.8	0.068	-0.027	0	0	0	-2.720	-0.000032		135	-39.8	-0.140	-0.272	0	0	0	-3.779	0.00000		135	-39.8	-0.063	-0.490	0	0	0	-12.228	-0.000024		135	-39.8	-0.150	-0.267	0	0	0	-3.359	0.000000135	-37.1	-0.024	-0.192	0	0	0	-4.802	-0.000028		135	-37.1	-0.024	-0.192	0	0	0	-4.802	-0.000038		135	-37.1	-0.269	-0.322	0	0	0	-1.516	-0.00001		135	-37.1	-0.169	-0.564	0	0	0	-11.323	-0.000006		135	-37.1	-0.196	-0.352	0	0	0	-4.486	0.000003135	-34.3	-0.138	-0.300	0	0	0	-4.642	-0.000008		135	-34.3	-0.138	-0.300	0	0	0	-4.642	-0.000013		135	-34.3	-0.307	-0.324	0	0	0	-0.511	-0.00001		135	-34.3	-0.200	-0.618	0	0	0	-11.959	0.000004		135	-34.3	-0.262	-0.395	0	0	0	-3.804	0.000001135	-31.5	-0.193	-0.347	0	0	0	-4.395	-0.000003		135	-31.5	-0.193	-0.347	0	0	0	-4.395	0.000008		135	-31.5	-0.297	-0.321	0	0	0	-0.668	-0.00003		135	-31.5	-0.170	-0.599	0	0	0	-12.290	-0.000015		135	-31.5	-0.314	-0.402	0	0	0	-2.523	-0.000011135	-28.5	-0.275	-0.289	0	0	0	-0.402	-0.000022		135	-28.5	-0.275	-0.289	0	0	0	-0.402	0.000008		135	-28.5	-0.356	-0.349	0	0	0	0.192	-0.00003		135	-28.5	-0.203	-0.547	0	0	0	-9.844	-0.000034		135	-28.5	-0.347	-0.392	0	0	0	-1.299	-0.000024135	-25.2	-0.382	-0.245	0	0	0	3.928	-0.000021		135	-25.2	-0.382	-0.245	0	0	0	3.928	0.000007		135	-25.2	-0.543	-0.460	0	0	0	2.381	-0.00002		135	-25.2	-0.342	-0.555	0	0	0	-6.101	-0.000020		135	-25.2	-0.401	-0.427	0	0	0	-0.765	-0.000026135	-21.7	-0.464	-0.294	0	0	0	4.867	-0.000002		135	-21.7	-0.464	-0.294	0	0	0	4.867	0.000013		135	-21.7	-0.735	-0.663	0	0	0	2.052	0.00001		135	-21.7	-0.486	-0.646	0	0	0	-4.593	0.000017		135	-21.7	-0.482	-0.605	0	0	0	-3.511	-0.000016135	-17.5	-0.599	-0.562	0	0	0	1.055	0.000020		135	-17.5	-0.599	-0.562	0	0	0	1.055	0.000023		135	-17.5	-0.835	-0.822	0	0	0	0.372	0.00005		135	-17.5	-0.589	-0.737	0	0	0	-4.239	0.000058		135	-17.5	-0.535	-0.739	0	0	0	-5.850	0.000014135	-12.3	-0.788	-0.934	0	0	0	-4.196	0.000029		135	-12.3	-0.788	-0.934	0	0	0	-4.196	0.000026		135	-12.3	-0.860	-0.830	0	0	0	0.852	0.00008		135	-12.3	-0.675	-0.853	0	0	0	-5.102	0.000082		135	-12.3	-0.560	-0.904	0	0	0	-9.851	0.000051135	0	-0.965	-1.136	0	0	0	-4.887	0.000014		135	0	-0.965	-1.136	0	0	0	-4.887	0.000069		135	0	-0.895	-0.772	0	0	0	3.519	0.00009		135	0	-0.642	-1.085	0	0	0	-12.706	0.000074		135	0	-0.683	-1.118	0	0	0	-12.465	0.000062135	12.3	-0.788	-0.934	0	0	0	-4.196	0.000029		135	12.3	-0.788	-0.934	0	0	0	-4.196	0.000026		135	12.3	-0.860	-0.830	0	0	0	0.852	0.00008		135	12.3	-0.675	-0.853	0	0	0	-5.102	0.000082		135	12.3	-0.560	-0.904	0	0	0	-9.851	0.000051135	17.5	-0.599	-0.562	0	0	0	1.055	0.000020		135	17.5	-0.599	-0.562	0	0	0	1.055	0.000023		135	17.5	-0.835	-0.822	0	0	0	0.372	0.00005		135	17.5	-0.589	-0.737	0	0	0	-4.239	0.000058		135	17.5	-0.535	-0.739	0	0	0	-5.850	0.000014135	21.7	-0.464	-0.294	0	0	0	4.867	-0.000002		135	21.7	-0.464	-0.294	0	0	0	4.867	0.000013		135	21.7	-0.735	-0.663	0	0	0	2.052	0.00001		135	21.7	-0.486	-0.646	0	0	0	-4.593	0.000017		135	21.7	-0.482	-0.605	0	0	0	-3.511	-0.000016135	25.2	-0.382	-0.245	0	0	0	3.928	-0.000021		135	25.2	-0.382	-0.245	0	0	0	3.928	0.000007		135	25.2	-0.543	-0.460	0	0	0	2.381	-0.00002		135	25.2	-0.342	-0.555	0	0	0	-6.101	-0.000020		135	25.2	-0.401	-0.427	0	0	0	-0.765	-0.000026135	28.5	-0.275	-0.289	0	0	0	-0.402	-0.000022		135	28.5	-0.275	-0.289	0	0	0	-0.402	0.000008		135	28.5	-0.356	-0.349	0	0	0	0.192	-0.00003		135	28.5	-0.203	-0.547	0	0	0	-9.844	-0.000034		135	28.5	-0.347	-0.392	0	0	0	-1.299	-0.000024135	31.5	-0.193	-0.347	0	0	0	-4.395	-0.000003		135	31.5	-0.193	-0.347	0	0	0	-4.395	0.000008		135	31.5	-0.297	-0.321	0	0	0	-0.668	-0.00003		135	31.5	-0.170	-0.599	0	0	0	-12.290	-0.000015		135	31.5	-0.314	-0.402	0	0	0	-2.523	-0.000011135	34.3	-0.138	-0.300	0	0	0	-4.642	-0.000008		135	34.3	-0.138	-0.300	0	0	0	-4.642	-0.000013		135	34.3	-0.307	-0.324	0	0	0	-0.511	-0.00001		135	34.3	-0.200	-0.618	0	0	0	-11.959	0.000004		135	34.3	-0.262	-0.395	0	0	0	-3.804	0.000001135	37.1	-0.024	-0.191	0	0	0	-4.794	-0.000028		135	37.1	-0.024	-0.191	0	0	0	-4.794	-0.000038		135	37.1	-0.269	-0.322	0	0	0	-1.516	-0.00001		135	37.1	-0.169	-0.564	0	0	0	-11.323	-0.000006		135	37.1	-0.196	-0.352	0	0	0	-4.486	0.000003135	39.8	0.068	-0.026	0	0	0	-2.710	-0.000029		135	39.8	0.068	-0.026	0	0	0	-2.710	-0.000032		135	39.8	-0.140	-0.272	0	0	0	-3.779	0.00000		135	39.8	-0.063	-0.490	0	0	0	-12.228	-0.000024		135	39.8	-0.150	-0.267	0	0	0	-3.359	0.000000135	42.4	0.037	0.151	0	0	0	3.269	-0.000007		135	42.4	0.037	0.151	0	0	0	3.269	-0.000014		135	42.4	0.036	-0.138	0	0	0	-4.998	-0.00001		135	42.4	0.031	-0.398	0	0	0	-12.302	-0.000042		135	42.4	-0.097	-0.144	0	0	0	-1.353	-0.000006135	45	0.053	0.253	0	0	0	5.708	0.000022		135	45	0.053	0.253	0	0	0	5.708	-0.000022		135	45	0.180	0.097	0	0	0	-2.377	-0.00006		135	45	0.091	-0.227	0	0	0	-9.092	-0.000057		135	45	-0.026	-0.026	0	0	0	-0.018	-0.000015180	-45	1.377	-1.221	0	0	0	0.023	0.000027		180	-45	1.377	-1.221	0	0	0	0.023	-0.000005		180	-45	1.346	-1.120	0	0	0	0.022	-0.00003		180	-45	1.288	-1.332	0	0	0	0.023	-0.000054		180	-45	0.956	-1.111	0	0	0	0.018	-0.000010180	-42.4	1.361	-1.230	0	0	0	0.023	-0.000012		180	-42.4	1.361	-1.230	0	0	0	0.023	0.000020		180	-42.4	1.198	-1.306	0	0	0	0.022	0.00002		180	-42.4	1.161	-1.378	0	0	0	0.022	-0.000041		180	-42.4	0.896	-1.138	0	0	0	0.018	-0.000004180	-39.8	1.380	-1.310	0	0	0	0.023	-0.000032		180	-39.8	1.380	-1.310	0	0	0	0.023	-0.000003		180	-39.8	0.953	-1.329	0	0	0	0.020	0.00002		180	-39.8	0.974	-1.343	0	0	0	0.020	-0.000024		180	-39.8	0.794	-1.223	0	0	0	0.018	0.000007180	-37.1	1.334	-1.343	0	0	0	0.023	-0.000024		180	-37.1	1.334	-1.343	0	0	0	0.023	-0.000020		180	-37.1	0.740	-1.355	0	0	0	0.018	0.00001		180	-37.1	0.733	-1.374	0	0	0	0.018	-0.000005		180	-37.1	0.692	-1.247	0	0	0	0.017	0.000010180	-34.3	1.199	-1.372	0	0	0	0.022	-0.000005		180	-34.3	1.199	-1.372	0	0	0	0.022	0.000002		180	-34.3	0.655	-1.350	0	0	0	0.017	0.00000		180	-34.3	0.649	-1.431	0	0	0	0.018	0.000006		180	-34.3	0.630	-1.300	0	0	0	0.017	0.000000180	-31.5	0.991	-1.393	0	0	0	0.021	0.000000		180	-31.5	0.991	-1.393	0	0	0	0.021	0.000016		180	-31.5	0.582	-1.252	0	0	0	0.016	0.00001		180	-31.5	0.708	-1.429	0	0	0	0.019	-0.000014		180	-31.5	0.581	-1.336	0	0	0	0.017	-0.000018180	-28.5	0.712	-1.278	0	0	0	0.017	-0.000015		180	-28.5	0.712	-1.278	0	0	0	0.017	-0.000004		180	-28.5	0.441	-1.157	0	0	0	0.014	0.00001		180	-28.5	0.669	-1.461	0	0	0	0.019	-0.000035		180	-28.5	0.513	-1.299	0	0	0	0.016	-0.000033180	-25.2	0.444	-1.165	0	0	0	0.014	-0.000007		180	-25.2	0.444	-1.165	0	0	0	0.014	-0.000015		180	-25.2	0.203	-1.180	0	0	0	0.012	0.00001		180	-25.2	0.494	-1.502	0	0	0	0.017	-0.000021		180	-25.2	0.418	-1.299	0	0	0	0.015	-0.000037180	-21.7	0.200	-1.097	0	0	0	0.011	0.000017		180	-21.7	0.200	-1.097	0	0	0	0.011	-0.000014		180	-21.7	-0.132	-1.315	0	0	0	0.010	0.00002		180	-21.7	0.272	-1.492	0	0	0	0.015	0.000015		180	-21.7	0.286	-1.384	0	0	0	0.015	-0.000025180	-17.5	-0.123	-1.096	0	0	0	0.008	0.000027		180	-17.5	-0.123	-1.096	0	0	0	0.008	-0.000011		180	-17.5	-0.403	-1.354	0	0	0	0.008	0.00006		180	-17.5	0.012	-1.433	0	0	0	0.013	0.000058		180	-17.5	0.122	-1.355	0	0	0	0.013	0.000009180	-12.3	-0.538	-1.169	0	0	0	0.006	0.000028		180	-12.3	-0.538	-1.169	0	0	0	0.006	-0.000016		180	-12.3	-0.618	-1.048	0	0	0	0.004	0.00008		180	-12.3	-0.264	-1.237	0	0	0	0.008	0.000083		180	-12.3	-0.167	-1.221	0	0	0	0.009	0.000057180	0	-0.965	-1.136	0	0	0	0.001	0.000014		180	0	-0.965	-1.136	0	0	0	0.001	0.000069		180	0	-0.895	-0.772	0	0	0	-0.001	0.00009		180	0	-0.642	-1.085	0	0	0	0.004	0.000074		180	0	-0.683	-1.118	0	0	0	0.004	0.000062180	12.3	-0.538	-1.169	0	0	0	0.006	0.000028		180	12.3	-0.538	-1.169	0	0	0	0.006	-0.000016		180	12.3	-0.618	-1.048	0	0	0	0.004	0.00008		180	12.3	-0.264	-1.237	0	0	0	0.008	0.000083		180	12.3	-0.167	-1.221	0	0	0	0.009	0.000057180	17.5	-0.123	-1.096	0	0	0	0.008	0.000027		180	17.5	-0.123	-1.096	0	0	0	0.008	-0.000011		180	17.5	-0.403	-1.354	0	0	0	0.008	0.00006		180	17.5	0.012	-1.433	0	0	0	0.013	0.000058		180	17.5	0.122	-1.355	0	0	0	0.013	0.000009180	21.7	0.200	-1.097	0	0	0	0.011	0.000017		180	21.7	0.200	-1.097	0	0	0	0.011	-0.000014		180	21.7	-0.132	-1.315	0	0	0	0.010	0.00002		180	21.7	0.272	-1.492	0	0	0	0.015	0.000015		180	21.7	0.286	-1.384	0	0	0	0.015	-0.000025180	25.2	0.444	-1.165	0	0	0	0.014	-0.000007		180	25.2	0.444	-1.165	0	0	0	0.014	-0.000015		180	25.2	0.203	-1.180	0	0	0	0.012	0.00001		180	25.2	0.494	-1.502	0	0	0	0.017	-0.000021		180	25.2	0.418	-1.299	0	0	0	0.015	-0.000037180	28.5	0.712	-1.278	0	0	0	0.017	-0.000015		180	28.5	0.712	-1.278	0	0	0	0.017	-0.000004		180	28.5	0.441	-1.157	0	0	0	0.014	0.00001		180	28.5	0.669	-1.461	0	0	0	0.019	-0.000035		180	28.5	0.513	-1.299	0	0	0	0.016	-0.000033180	31.5	0.991	-1.393	0	0	0	0.021	0.000000		180	31.5	0.991	-1.393	0	0	0	0.021	0.000016		180	31.5	0.582	-1.252	0	0	0	0.016	0.00001		180	31.5	0.708	-1.429	0	0	0	0.019	-0.000014		180	31.5	0.581	-1.336	0	0	0	0.017	-0.000018180	34.3	1.199	-1.372	0	0	0	0.022	-0.000005		180	34.3	1.199	-1.372	0	0	0	0.022	0.000002		180	34.3	0.655	-1.350	0	0	0	0.017	0.00000		180	34.3	0.649	-1.431	0	0	0	0.018	0.000006		180	34.3	0.630	-1.300	0	0	0	0.017	0.000000180	37.1	1.334	-1.343	0	0	0	0.023	-0.000024		180	37.1	1.334	-1.343	0	0	0	0.023	-0.000020		180	37.1	0.740	-1.355	0	0	0	0.018	0.00001		180	37.1	0.733	-1.374	0	0	0	0.018	-0.000005		180	37.1	0.692	-1.247	0	0	0	0.017	0.000010180	39.8	1.380	-1.310	0	0	0	0.023	-0.000032		180	39.8	1.380	-1.310	0	0	0	0.023	-0.000003		180	39.8	0.953	-1.329	0	0	0	0.020	0.00002		180	39.8	0.974	-1.343	0	0	0	0.020	-0.000024		180	39.8	0.794	-1.223	0	0	0	0.018	0.000007180	42.4	1.361	-1.230	0	0	0	0.023	-0.000012		180	42.4	1.361	-1.230	0	0	0	0.023	0.000020		180	42.4	1.198	-1.306	0	0	0	0.022	0.00002		180	42.4	1.161	-1.378	0	0	0	0.022	-0.000041		180	42.4	0.896	-1.138	0	0	0	0.018	-0.000004180	45	1.377	-1.221	0	0	0	0.023	0.000027		180	45	1.377	-1.221	0	0	0	0.023	-0.000005		180	45	1.346	-1.120	0	0	0	0.022	-0.00003		180	45	1.288	-1.332	0	0	0	0.023	-0.000054		180	45	0.956	-1.111	0	0	0	0.018	-0.000010

```
## format of the fref file - as of now, fref is following the convention used in Thomas' PF program
f=os.popen('head -n 5 ../dat/BB/Bsteel_fref_DIC.txt')
d=f.read()
print d

# note that the first line is discarded in the current application.
# Depending on your data, you may need to write the information on the Bsteel_fref_DIC.txt file.
```

igbulk.sff        MajorStrainColumn: 2
  filename      E_xx      E_yy
11JUL12_0007   -0.0001 -0.0014
11JUL12_0008  +0.0049 +0.0064
11JUL12_0009  +0.0093 +0.0120

```
## plastic strain of the points where the X-ray d-spacing
## were meausured at important information.
## If, fc or fn_str are not given, the below application
## bases on the strain given in the fref file -
## the two major strain components are used with assumption
## that the sample was in 'equi-biaxial' strain.

RS_2012=analyze_proto.main(path='../dat/BB',
                           fn_sf='../dat/BB/YJ_BB_10times.sff',
                           fref='../dat/BB/Bsteel_fref_DIC.txt',iwgt=False,
                           ind_plot=False)
RS_2014OCT28=analyze_proto.main(path='../dat/2014OCT28-29/2014OCT28',iwgt=False,
                                fn_sf='../dat/BB/YJ_BB_10times.sff',
                                fref='../dat/2014OCT28-29/2014OCT28/ref.txt',
                                ind_plot=False)
RS_2014OCT29=analyze_proto.main(path='../dat/2014OCT28-29/2014OCT29',iwgt=False,
                                fn_sf='../dat/BB/YJ_BB_10times.sff',
                                fref='../dat/2014OCT28-29/2014OCT29/ref.txt',
                                ind_plot=False)

plot(RS_2012.EXP.flow.epsilon_vm, RS_2012.flow.sigma_vm,'o',mfc='None',mec='b',label='2012')
plot(RS_2014OCT28.EXP.flow.epsilon_vm, RS_2014OCT28.flow.sigma_vm,'s',mfc='None',mec='g',label='2014OCT28')
plot(RS_2014OCT29.EXP.flow.epsilon_vm, RS_2014OCT29.flow.sigma_vm,'+',label='2014OCT29')
annotate('Unloaded',xy=(0.84,80),xycoords='data',xytext=(0.72,140),arrowprops=dict(arrowstyle='->'))
legend(loc='best',fontsize=15, fancybox=True).get_frame().set_alpha(0.5)

gca().set_xlabel('Equivalent strain')
gca().set_ylabel('Equivalent stress')
grid('on')
gca().set_xlim(0.,1.0)
gcf().savefig('/Users/yj/Downloads/compr_wgt.pdf')
```

---------------------------------------------
Strain information where SF/IG were measured
requires either fc or fn_str specified
If not the strain column in fn_sf is used,
subsequent analysis is performed by assuming
that the sample is in equibiaxial strain
---------------------------------------------

Warning: check gain flag in the triaxial file '../dat/BB/11JUL12_0007Data1Phi-90.txt'
Gain Correction: P/G(s)

   
Warning: check gain flag in the triaxial file '../dat/BB/11JUL12_0008Data1Phi-90.txt'
Gain Correction: P/G(s)

   
Warning: check gain flag in the triaxial file '../dat/BB/11JUL12_0009Data1Phi-90.txt'
Gain Correction: P/G(s)

   
Warning: check gain flag in the triaxial file '../dat/BB/11JUL12_0010Data1Phi-90.txt'
Gain Correction: P/G(s)

   
Warning: check gain flag in the triaxial file '../dat/BB/11JUL12_0011Data1Phi-90.txt'
Gain Correction: P/G(s)

   
Warning: check gain flag in the triaxial file '../dat/BB/11JUL12_0012Data1Phi-90.txt'
Gain Correction: P/G(s)

   
Warning: check gain flag in the triaxial file '../dat/BB/11JUL12_0013Data1Phi-90.txt'
Gain Correction: P/G(s)

   
Warning: check gain flag in the triaxial file '../dat/BB/11JUL12_0014Data1Phi-90.txt'
Gain Correction: P/G(s)

   
Warning: check gain flag in the triaxial file '../dat/BB/11JUL12_0015Data1Phi-90.txt'
Gain Correction: P/G(s)

   
Warning: check gain flag in the triaxial file '../dat/BB/11JUL12_0016Data1Phi-90.txt'
Gain Correction: P/G(s)

   
Warning: check gain flag in the triaxial file '../dat/BB/11JUL12_0017Data1Phi-90.txt'
Gain Correction: P/G(s)

   
Warning: check gain flag in the triaxial file '../dat/BB/12JUL12_0001Data1Phi-90.txt'
Gain Correction: P/G(s)

   
Warning: check gain flag in the triaxial file '../dat/BB/12JUL12_0002Data1Phi-90.txt'
Gain Correction: P/G(s)

   
Warning: check gain flag in the triaxial file '../dat/BB/12JUL12_0003Data1Phi-90.txt'
Gain Correction: P/G(s)

   
Warning: check gain flag in the triaxial file '../dat/BB/12JUL12_0004Data1Phi-90.txt'
Gain Correction: P/G(s)

   
Warning: check gain flag in the triaxial file '../dat/BB/12JUL12_0005Data1Phi-90.txt'
Gain Correction: P/G(s)

   
Warning: check gain flag in the triaxial file '../dat/BB/12JUL12_0006Data1Phi-90.txt'
Gain Correction: P/G(s)

   
Warning: check gain flag in the triaxial file '../dat/BB/12JUL12_0007Data1Phi-90.txt'
Gain Correction: P/G(s)

   
Warning: check gain flag in the triaxial file '../dat/BB/12JUL12_0008Data1Phi-90.txt'
Gain Correction: P/G(s)

   
Warning: check gain flag in the triaxial file '../dat/BB/12JUL12_0009Data1Phi-90.txt'
Gain Correction: P/G(s)

   
Warning: overwrite the SF.flow / IG.flow

#-----------------------------------------------------#
 Interpolate SF and IG for matching with D-spacings
  ** Phi angles of SF are different **
  ** Phi angles of IG are different **
#-----------------------------------------------------#
Warning: color map was not specified.
Warning: color map was not specified.
-----------------------------------
Standard deviation in d_ehkl at istp=0

phi:     -90        0       45      135  avg
std: 6.5e-05  1.4e-04  9.7e-05  7.9e-05  9.6e-05 
---------------------------------------------
Strain information where SF/IG were measured
requires either fc or fn_str specified
If not the strain column in fn_sf is used,
subsequent analysis is performed by assuming
that the sample is in equibiaxial strain
---------------------------------------------

Warning: check gain flag in the triaxial file '../dat/2014OCT28-29/2014OCT28/28OCT14_0005Data1Phi-135.txt'
Gain Correction: P/G(s)

   
Warning: check gain flag in the triaxial file '../dat/2014OCT28-29/2014OCT28/28OCT14_0006Data1Phi-135.txt'
Gain Correction: P/G(s)

   
Warning: check gain flag in the triaxial file '../dat/2014OCT28-29/2014OCT28/28OCT14_0007Data1Phi-135.txt'
Gain Correction: P/G(s)

   
Warning: check gain flag in the triaxial file '../dat/2014OCT28-29/2014OCT28/28OCT14_0008Data1Phi-135.txt'
Gain Correction: P/G(s)

   
Warning: check gain flag in the triaxial file '../dat/2014OCT28-29/2014OCT28/28OCT14_0009Data1Phi-135.txt'
Gain Correction: P/G(s)

   
Warning: check gain flag in the triaxial file '../dat/2014OCT28-29/2014OCT28/28OCT14_0010Data1Phi-135.txt'
Gain Correction: P/G(s)

   
Warning: check gain flag in the triaxial file '../dat/2014OCT28-29/2014OCT28/28OCT14_0011Data1Phi-135.txt'
Gain Correction: P/G(s)

   
Warning: overwrite the SF.flow / IG.flow

#-----------------------------------------------------#
 Interpolate SF and IG for matching with D-spacings
  ** Phi angles of SF are different **
  ** Phi angles of IG are different **
#-----------------------------------------------------#
Warning: color map was not specified.
Warning: color map was not specified.
-----------------------------------
Standard deviation in d_ehkl at istp=0

phi:    -135      -45        0       90  avg
std: 8.3e-05  5.2e-05  8.2e-05  8.3e-05  7.5e-05 
---------------------------------------------
Strain information where SF/IG were measured
requires either fc or fn_str specified
If not the strain column in fn_sf is used,
subsequent analysis is performed by assuming
that the sample is in equibiaxial strain
---------------------------------------------

Warning: check gain flag in the triaxial file '../dat/2014OCT28-29/2014OCT29/29OCT14_0003Data1Phi-135.txt'
Gain Correction: P/G(s)

   
Warning: check gain flag in the triaxial file '../dat/2014OCT28-29/2014OCT29/29OCT14_0004Data1Phi-135.txt'
Gain Correction: P/G(s)

   
Warning: check gain flag in the triaxial file '../dat/2014OCT28-29/2014OCT29/29OCT14_0005Data1Phi-135.txt'
Gain Correction: P/G(s)

   
Warning: check gain flag in the triaxial file '../dat/2014OCT28-29/2014OCT29/29OCT14_0006Data1Phi-135.txt'
Gain Correction: P/G(s)

   
Warning: check gain flag in the triaxial file '../dat/2014OCT28-29/2014OCT29/29OCT14_0007Data1Phi-135.txt'
Gain Correction: P/G(s)

   
Warning: check gain flag in the triaxial file '../dat/2014OCT28-29/2014OCT29/29OCT14_0008Data1Phi-135.txt'
Gain Correction: P/G(s)

   
Warning: check gain flag in the triaxial file '../dat/2014OCT28-29/2014OCT29/29OCT14_0009Data1Phi-135.txt'
Gain Correction: P/G(s)

   
Warning: check gain flag in the triaxial file '../dat/2014OCT28-29/2014OCT29/29OCT14_0010Data1Phi-135.txt'
Gain Correction: P/G(s)

   
Warning: check gain flag in the triaxial file '../dat/2014OCT28-29/2014OCT29/29OCT14_0011Data1Phi-135.txt'
Gain Correction: P/G(s)

   
Warning: check gain flag in the triaxial file '../dat/2014OCT28-29/2014OCT29/29OCT14_0012Data1Phi-135.txt'
Gain Correction: P/G(s)

   
Warning: check gain flag in the triaxial file '../dat/2014OCT28-29/2014OCT29/29OCT14_0013Data1Phi-135.txt'
Gain Correction: P/G(s)

   
Warning: check gain flag in the triaxial file '../dat/2014OCT28-29/2014OCT29/29OCT14_0014Data1Phi-135.txt'
Gain Correction: P/G(s)

   
Warning: overwrite the SF.flow / IG.flow

#-----------------------------------------------------#
 Interpolate SF and IG for matching with D-spacings
  ** Phi angles of SF are different **
  ** Phi angles of IG are different **
#-----------------------------------------------------#
Warning: color map was not specified.
Warning: color map was not specified.
-----------------------------------
Standard deviation in d_ehkl at istp=0

phi:    -135      -45        0       90  avg
std: 7.3e-05  6.4e-05  8.6e-05  6.9e-05  7.3e-05

```
from MP.lib import mpl_lib, axes_label
mpl_lib.wide_fig
```

```
from RS import lib
sin2psi_wind=lib.sin2psi_bounds
```

```
istp=13

dataContainer=RS_2012

fig=mpl_lib.wide_fig(
    ifig=111,nw=3,w0=0,ws=0.5,w1=0,uw=3,
    left=0.15,right=0.25,nh=1,h0=0.2,h1=0,
    down=0.08,up=0.10,iarange=True)

axes=[fig.axes[2],fig.axes[0],fig.axes[1]]

for iphi in xrange(3):
    y = dataContainer.EXP.ehkl[istp,iphi,:]*1e6-dataContainer.IG.ig[istp,iphi,:]*1e6
    x = dataContainer.EXP.psis[::]
    x=np.sign(x)*np.sin(x*np.pi/180.)**2
    axes[iphi].plot(x,y,'bx',label='Exp')
    
    y=dataContainer.Eis[istp,iphi,:]*1e6
    axes[iphi].plot(x,y,'b-',label='Fit')
    
    axes[iphi].set_title(r'$\phi=%3.1f^\circ$'%(dataContainer.EXP.phis[iphi]))
    axes[iphi].locator_params(nbins=4)
    axes_label.__deco__(ax=axes[iphi],iopt=0,hkl='211',ipsi_opt=1)

    axes[iphi].set_ylim(-2000,000)
    axes[iphi].set_xlim(-0.5,0.5)

for iphi in xrange(3):    
    ax=axes[iphi].twinx()
    #axes[iphi].set_xlim(-1.0,1.0)

    intensity = []
    for i in xrange(14):
        intensity.append(dataContainer.EXP.P_scan[istp].protophi[iphi].ppscans[i].ints)

    ax.plot(x,intensity,'r+',label='intensity')
    ax.set_ylim(0.,20000)

    if iphi==0:
        ax.legend(loc='center right')
        ax.set_ylabel('Intensity counts')
    ax.set_xlim(-0.5,0.5)

axes[0].legend(loc='center left')
fig.axes[3].tick_params(axis='y', colors='red')
fig.axes[3].spines['right'].set_color('red')
fig.axes[0].tick_params(axis='y', colors='blue')
fig.axes[0].spines['left'].set_color('blue')

for iphi in xrange(2):
    mpl_lib.rm_lab(fig.axes[iphi+1],axis='x')
    mpl_lib.rm_lab(fig.axes[iphi+1],axis='y')
    mpl_lib.rm_lab(fig.axes[iphi+4],axis='x')
    mpl_lib.rm_lab(fig.axes[iphi+4],axis='y')

fig.savefig('ExpExample.pdf',bbox_inches='tight')
fig.savefig('ExpExample.png',bbox_inches='tight')
```
